Repository: FMCC59/Master-thesis-Frederic-Creusen-new-version

File: MATLAB_code/Input/NU_Daniel_Material_hardening_curves.txt
******************************************************************
**                 Hardening Curves for Matrix Material         **
**                                                              **
**                         = EPOXY 3501-6 =                     **
**                                                              **
******************************************************************
*
* IMPORTANT NOTES!
* 1) The MATLAB code reads line by line, so do not delete or create
*    lines that start with a *
*
* 2) Also, keep the following order for the hardening curves:
*               -> 1st: compression curve;
*               -> 2nd: tension curve;
*               -> 3rd: shear curve.
*
* v----------------- Compression Hardening Curve ----------------v
*
* Number of data points for compression curve:
33
* Equivalent plastic strain
0.0
0.002239247
0.005701262
0.009938009
0.014639938
0.020521984
0.026802194
0.033066911
0.040204922
0.047022298
0.054138719
0.061194225
0.06766882
0.074486195
0.08099402
0.087196699
0.093997463
0.100377351
0.106143105
0.112528532
0.118792128
0.125338153
0.131236249
0.137665982
0.143741287
0.149308245
0.155947846
0.161713038
0.167645488
0.173697521
0.179706937
0.185461052
10.0
*
* Compressive Stress
130.2532566
148.3026978
159.7766787
169.0661957
176.5022095
178.3336366
179.4810287
178.8852754
177.5172203
176.5242856
174.3398141
172.3980592
171.868489
170.8755618
170.2135878
171.6699021
170.743158
171.4933837
173.7881754
174.5163325
175.7299227
175.8181819
178.488094
179.0397177
181.0035487
183.1879975
183.805842
187.0053092
187.7334663
191.5949
192.9188255
196.1624299
200.0
*
* v----------------- Tension Hardening Curve ----------------v
*
* Number of data points for tension curve:
19
* Equivalent plastic strain
0.0
1.81613E-05
3.48682E-05
8.62334E-05
0.000163815
0.000240308
0.000317509
0.000395132
0.000493514
0.000636065
0.000790903
0.000952196
0.001127912
0.001319586
0.001545202
0.001774464
0.002049382
0.002339382
10.0
*
* Tensile Stress
16.44623084
19.0853206
21.86697699
24.69504529
27.43028185
30.20861866
33.0632108
36.08357382
39.04757864
41.87896426
44.82970433
47.81359834
50.84390993
53.77807359
56.71886509
59.87847969
62.86237823
65.87610888
66.0
*
* v----------------- Shear Hardening Curve ----------------v
*
* Number of data points for shear curve:
20
* Equivalent plastic strain
0.0
0.000216694
0.000466873
0.000519947
0.000722971
0.000919799
0.001199673
0.00139464
0.001703889
0.001956767
0.002368569
0.002919021
0.003338433
0.003838918
0.004393124
0.005186539
0.005717747
0.006303682
0.00717076
10.0
*
* Shear Stress
19.76992817
22.22649108
24.5876494
27.40195266
29.82513762
32.41048722
34.80504004
37.385619
39.79447548
42.37505858
44.56449441
46.51544357
48.7096459
50.75598724
52.74508914
54.24286852
56.27490207
58.19721909
59.76655399
60.0
